Repository: dexmahones/nanocomposite_scintillators

# Nanocomposite Scintillators
Documentation for a project to develop low-cost nanocomposite scintillator pixels for a PET scanner prototype. The purpose for these notes is primarily as a means of collating findings, data and progress into one piece of IP to facilitate continuity between different stages of the project.

# Outline
- [[Introduction]]
- [[PET Crash Course]]
- [[Literature Notes]]
- [[Fabrication Log]]
For anyone diving into this project for the first time, I recommend starting with the

File: Logbook/EPOXY_CdSRT_03032025.md
# Description
These samples were made using art epoxy resin and CdS quantum dots (QDs) provided by UniZulu. The `RT` indicates they were synthesized at room temperature. It is important to note that the QDs had fully dried out by the time they were used, and were not well shielded from external light sources. The idea here was to try adding a higher concentration of CdS suspended in toluene.
# Constituents
- 1.5 ml of two-part epoxy resin mixed in a ratio of A:B -> 10:6
- 8 mg of CdS RT quantum dots re-suspended in 1 ml of toluene
- Four different QD concentrations were trialed by varying the ratio of resin to toluene (CdS).
- Two sample pixels (A and B) were made for each QD concentration.

| Toluene (ml) | Resin (ml) | CdS (mg/ml) | ~ wt.% CdS | Sample ID |
| ------------ | ---------- | ----------- | ---------- | --------- |
| 0.1          | 0.9        | 0.8         | 0.1        | 3-1A/B    |
| 0.2          | 0.8        | 1.6         | 0.2        | 3-2A/B    |
| 0.3          | 0.7        | 2.4         | 0.4        | 3-3A/B    |
| 0.4          | 0.6        | 3.2         | 0.6        | 3-4A/B    |

File: Logbook/EPOXY_CdSRT_28022025.md
# Description
These samples were made using art epoxy resin and CdS quantum dots (QDs) provided by UniZulu. The `RT` indicates they were synthesized at room temperature. It is important to note that the QDs had fully dried out by the time they were used, and were not well shielded from external light sources.
# Constituents
- 1.5 ml of two-part epoxy resin mixed in a ratio of A:B -> 10:6
- 16.6 mg of CdS RT quantum dots re-suspended in 4 ml of toluene
- Four different QD concentrations were trialed by varying the ratio of resin to toluene (CdS).
- Two sample pixels (A and B) were made for each QD concentration.

| Toluene (ml) | Resin (ml) | CdS (mg/ml) | ~ wt.% CdS | Sample ID |
| ------------ | ---------- | ----------- | ---------- | --------- |
| 0.1          | 0.9        | 0.415       | 0.05       | 2-1A/B    |
| 0.2          | 0.8        | 0.83        | 0.10       | 2-2A/B    |
| 0.3          | 0.7        | 1.25        | 0.20       | 2-3A/B    |
| 0.4          | 0.6        | 1.66        | 0.30       | 2-4A/B    |
